Repository: KirillKulaev/DeepFit

# DeepFit: Physically and Chemically Informed XAS-Structure Fitting Made Simple

DeepFit is a deep learning approach for physically and chemically informed on-the-fly XANES spectra analysis. This package provides a unified framework for quantitative XANES analysis that combines spectroscopic sensitivity with quantum-chemical energy constraints.

## Usage Examples

### Spectrum Prediction

```python

# Predict spectrum for a given structure
from deepfit_package import Net, Structure
model = Net()

xyz = """Rh 0.0 0.0 0.0
O  1.8  0.0  0.0
O  0.0  1.8  0.0
O  0.0  0.0  1.8
O -0.9 -0.9 -0.9
"""

struct = Structure(xyz, absorber='Rh', charge=0, device='cpu')
predicted_spectrum = model(struct.data)
```

### Structure Refinement

```python

# Structure refinement
import deepfit_package
from deepfit_package import DeepFit, Structure, Net

# Create a structure from XYZ coordinates
xyz = """Rh 0.0 0.0 0.0
O  1.8  0.0  0.0
O  0.0  1.8  0.0
O  0.0  0.0  1.8
O -0.9 -0.9 -0.9
"""

# Load your experimental spectrum (numpy array)
experimental_spectrum = load_your_spectrum() # change for your actual spectrum loading

struct = Structure(xyz, absorber='Rh', charge=0, device='cpu') # Nota Bene: spin states for unpaired electron number, not the spin multiplicity number!
deepfit = DeepFit(struct,
                  spectrum,
                  model=Net(device='cpu'),
                  path2xtb='../xtb', # path for xtb.exe file for forces estimation
                  step_speed=0.125,
                  forces_coeff=2., # Balance between spectral fit and energy minimization
                  fit_edges=(1.5, 8)) # Boundaries of k, on which the spectrum differences are calculated

refined_structure, refined_spectra = deepfit.run(verbose=1,
                                                 num_steps=200,
                                                 final_geomopt_steps=0, 
                                                 distance_weightning=True)
```

## Method Overview

DeepFit is a method for structure-XAS fitting. The optimization objective combines spectral agreement and chemical plausibility:

```math
R^* = \arg\min_{R} \left[ D[X,\mathbf{R},\chi(k)] + \lambda E(\mathbf{R}) \right]
```

Where:
- $D(X,\mathbf{R},\chi(k))$ is the spectral deviation between predicted and experimental spectra
- $E(\mathbf{R})$ is energy of the system
- $\lambda$ is a parameter balancing spectroscopic and energetic constraints

## Citation

If you use DeepFit in your research, please cite:

```bibtex
@article{deepfit2025,
  title={DeepFit: physically and chemically informed XAS-Structure fitting made simple},
  author={Kulaev Kirill, Protsenko Bogdan, Alexander Guda, Sergey Guda, Mikhail Soldatov, Alexander Soldatov and others},
  url={http://dx.doi.org/10.26434/chemrxiv-2025-xn5zb-v2},
  journal={To be published},
  year={2025}
}
```

File: data/scXRD_and_XAS/Zn_B607/b607.cif
  
data_c2 
  
_audit_creation_method            SHELXL-97 
_chemical_name_systematic 
; 
 ? 
; 
_chemical_name_common             ? 
_chemical_melting_point           ? 
_chemical_formula_moiety          ? 
_chemical_formula_sum 
 'C36 H40 N2 O8 Zn' 
_chemical_formula_weight          694.07 
  
loop_ 
 _atom_type_symbol 
 _atom_type_description 
 _atom_type_scat_dispersion_real 
 _atom_type_scat_dispersion_imag 
 _atom_type_scat_source 
 'C'  'C'   0.0033   0.0016 
 'International Tables Vol C Tables 4.2.6.8 and 6.1.1.4' 
 'H'  'H'   0.0000   0.0000 
 'International Tables Vol C Tables 4.2.6.8 and 6.1.1.4' 
 'N'  'N'   0.0061   0.0033 
 'International Tables Vol C Tables 4.2.6.8 and 6.1.1.4' 
 'O'  'O'   0.0106   0.0060 
 'International Tables Vol C Tables 4.2.6.8 and 6.1.1.4' 
 'Zn'  'Zn'   0.2839   1.4301 
 'International Tables Vol C Tables 4.2.6.8 and 6.1.1.4' 
  
_symmetry_cell_setting            Monoclinic 
_symmetry_space_group_name_H-M    C2 
  
loop_ 
 _symmetry_equiv_pos_as_xyz 
 'x, y, z' 
 '-x, y, -z' 
 'x+1/2, y+1/2, z' 
 '-x+1/2, y+1/2, -z' 
  
_cell_length_a                    18.6407(9) 
_cell_length_b                    8.3884(4) 
_cell_length_c                    12.9283(6) 
_cell_angle_alpha                 90.00 
_cell_angle_beta                  125.5000(10) 
_cell_angle_gamma                 90.00 
_cell_volume                      1645.77(14) 
_cell_formula_units_Z             2 
_cell_measurement_temperature     173(2) 
_cell_measurement_reflns_used     5309 
_cell_measurement_theta_min       2.22 
_cell_measurement_theta_max       31.23 
  
_exptl_crystal_description        ? 
_exptl_crystal_colour             ? 
_exptl_crystal_size_max           0.32 
_exptl_crystal_size_mid           0.22 
_exptl_crystal_size_min           0.05 
_exptl_crystal_density_meas       ? 
_exptl_crystal_density_diffrn     1.401 
_exptl_crystal_density_method     'not measured' 
_exptl_crystal_F_000              728 
_exptl_absorpt_coefficient_mu     0.802 
_exptl_absorpt_correction_type    'empirical' 
_exptl_absorpt_correction_T_min   0.6280 
_exptl_absorpt_correction_T_max   0.7453 
_exptl_absorpt_process_details    'sadabs' 
  
_exptl_special_details 
; 
 ? 
; 
  
_diffrn_ambient_temperature       173(2) 
_diffrn_radiation_wavelength      0.71073 
_diffrn_radiation_type            MoK\a 
_diffrn_radiation_source          'fine-focus sealed tube' 
_diffrn_radiation_monochromator   graphite 
_diffrn_measurement_device_type   'Bruker APEX-II CCD' 
_diffrn_measurement_method        '\f and \w scans' 
_diffrn_detector_area_resol_mean  ? 
_diffrn_standards_number          0 
_diffrn_standards_interval_count  ? 
_diffrn_standards_interval_time   ? 
_diffrn_standards_decay_%         ? 
_diffrn_reflns_number             9969 
_diffrn_reflns_av_R_equivalents   0.0216 
_diffrn_reflns_av_sigmaI/netI     0.0512 
_diffrn_reflns_limit_h_min        -26 
_diffrn_reflns_limit_h_max        26 
_diffrn_reflns_limit_k_min        -11 
_diffrn_reflns_limit_k_max        11 
_diffrn_reflns_limit_l_min        -18 
_diffrn_reflns_limit_l_max        18 
_diffrn_reflns_theta_min          2.68 
_diffrn_reflns_theta_max          30.49 
_reflns_number_total              4876 
_reflns_number_gt                 4656 
_reflns_threshold_expression      >2sigma(I) 
  
_computing_data_collection        'Bruker APEX2' 
_computing_cell_refinement        'Bruker SAINT' 
_computing_data_reduction         'Bruker SAINT' 
_computing_structure_solution     'SHELXS-97 (Sheldrick, 1990)' 
_computing_structure_refinement   'SHELXL-97 (Sheldrick, 1997)' 
_computing_molecular_graphics     'Bruker SHELXTL' 
_computing_publication_material   'Bruker SHELXTL' 
  
_refine_special_details 
; 
 Refinement of F^2^ against ALL reflections.  The weighted R-factor wR and 
 goodness of fit S are based on F^2^, conventional R-factors R are based 
 on F, with F set to zero for negative F^2^. The threshold expression of 
 F^2^ > 2sigma(F^2^) is used only for calculating R-factors(gt) etc. and is 
 not relevant to the choice of reflections for refinement.  R-factors based 
 on F^2^ are statistically about twice as large as those based on F, and R- 
 factors based on ALL data will be even larger. 
; 
  
_refine_ls_structure_factor_coef  Fsqd 
_refine_ls_matrix_type            full 
_refine_ls_weighting_scheme       calc 
_refine_ls_weighting_details 
 'calc w=1/[\s^2^(Fo^2^)+(0.0000P)^2^+0.0000P] where P=(Fo^2^+2Fc^2^)/3' 
_atom_sites_solution_primary      direct 
_atom_sites_solution_secondary    difmap 
_atom_sites_solution_hydrogens    geom 
_refine_ls_hydrogen_treatment     constr 
_refine_ls_extinction_method      none 
_refine_ls_extinction_coef        ? 
_refine_ls_abs_structure_details 
 'Flack H D (1983), Acta Cryst. A39, 876-881' 
_refine_ls_abs_structure_Flack    0.015(6) 
_refine_ls_number_reflns          4876 
_refine_ls_number_parameters      213 
_refine_ls_number_restraints      1 
_refine_ls_R_factor_all           0.0276 
_refine_ls_R_factor_gt            0.0262 
_refine_ls_wR_factor_ref          0.0559 
_refine_ls_wR_factor_gt           0.0555 
_refine_ls_goodness_of_fit_ref    0.988 
_refine_ls_restrained_S_all       0.988 
_refine_ls_shift/su_max           0.000 
_refine_ls_shift/su_mean          0.000 
  
loop_ 
 _atom_site_label 
 _atom_site_type_symbol 
 _atom_site_fract_x 
 _atom_site_fract_y 
 _atom_site_fract_z 
 _atom_site_U_iso_or_equiv 
 _atom_site_adp_type 
 _atom_site_occupancy 
 _atom_site_symmetry_multiplicity 
 _atom_site_calc_flag 
 _atom_site_refinement_flags 
 _atom_site_disorder_assembly 
 _atom_site_disorder_group 
Zn1 Zn 0.5000 0.25004(2) 0.5000 0.01849(6) Uani 1 2 d S . . 
O1 O 0.47902(7) 0.15071(13) 0.61385(10) 0.0234(2) Uani 1 1 d . . . 
O2 O 0.22929(8) 0.31646(14) 0.69812(11) 0.0322(3) Uani 1 1 d . . . 
O3 O 0.34764(8) 0.99041(12) -0.01194(10) 0.0274(2) Uani 1 1 d . . . 
O4 O 0.35436(8) 0.80422(13) -0.16535(10) 0.0297(3) Uani 1 1 d . . . 
N1 N 0.38687(8) 0.37204(14) 0.39885(10) 0.0183(2) Uani 1 1 d . . . 
C1 C 0.41729(9) 0.19869(16) 0.62725(13) 0.0186(3) Uani 1 1 d . . . 
C2 C 0.41727(10) 0.13349(19) 0.72903(14) 0.0242(3) Uani 1 1 d . . . 
H2A H 0.4615 0.0584 0.7843 0.029 Uiso 1 1 calc R . . 
C3 C 0.35565(10) 0.17546(18) 0.74978(14) 0.0241(3) Uani 1 1 d . . . 
H3A H 0.3583 0.1303 0.8193 0.029 Uiso 1 1 calc R . . 
C4 C 0.28883(10) 0.28415(17) 0.66969(13) 0.0225(3) Uani 1 1 d . . . 
C5 C 0.28619(9) 0.34974(17) 0.57011(13) 0.0196(3) Uani 1 1 d . . . 
H5A H 0.2410 0.4237 0.5155 0.024 Uiso 1 1 calc R . . 
C6 C 0.34986(9) 0.30893(16) 0.54740(12) 0.0174(3) Uani 1 1 d . . . 
C7 C 0.15831(13) 0.4198(2) 0.61215(19) 0.0426(5) Uani 1 1 d . . . 
H7A H 0.1200 0.4344 0.6403 0.064 Uiso 1 1 calc R . . 
H7B H 0.1243 0.3728 0.5269 0.064 Uiso 1 1 calc R . . 
H7C H 0.1818 0.5234 0.6101 0.064 Uiso 1 1 calc R . . 
C8 C 0.33650(9) 0.38423(16) 0.43673(13) 0.0178(3) Uani 1 1 d . . . 
H8A H 0.2856 0.4491 0.3870 0.021 Uiso 1 1 calc R . . 
C9 C 0.35892(9) 0.45056(18) 0.27931(13) 0.0208(3) Uani 1 1 d . . . 
H9A H 0.3070 0.5187 0.2497 0.025 Uiso 1 1 calc R . . 
H9B H 0.3417 0.3689 0.2134 0.025 Uiso 1 1 calc R . . 
C10 C 0.43356(10) 0.55244(19) 0.29814(14) 0.0238(3) Uani 1 1 d . . . 
H10A H 0.4451 0.6427 0.3552 0.029 Uiso 1 1 calc R . . 
H10B H 0.4879 0.4875 0.3395 0.029 Uiso 1 1 calc R . . 
C11 C 0.41160(9) 0.61643(18) 0.17353(13) 0.0205(3) Uani 1 1 d . . . 
C12 C 0.38862(9) 0.77616(18) 0.14014(12) 0.0211(3) Uani 1 1 d . . . 
H12A H 0.3861 0.8452 0.1962 0.025 Uiso 1 1 calc R . . 
C13 C 0.36944(10) 0.83573(17) 0.02663(13) 0.0205(3) Uani 1 1 d . . . 
C14 C 0.37327(8) 0.7346(2) -0.05621(12) 0.0206(3) Uani 1 1 d . . . 
C15 C 0.39485(10) 0.57508(17) -0.02474(14) 0.0223(3) Uani 1 1 d . . . 
H15A H 0.3964 0.5053 -0.0813 0.027 Uiso 1 1 calc R . . 
C16 C 0.41429(10) 0.51734(18) 0.09021(14) 0.0231(3) Uani 1 1 d . . . 
H16A H 0.4296 0.4083 0.1116 0.028 Uiso 1 1 calc R . . 
C17 C 0.32922(10) 1.09088(19) 0.05909(15) 0.0288(3) Uani 1 1 d . . . 
H17A H 0.3149 1.1984 0.0226 0.043 Uiso 1 1 calc R . . 
H17B H 0.3810 1.0956 0.1476 0.043 Uiso 1 1 calc R . . 
H17C H 0.2791 1.0477 0.0558 0.043 Uiso 1 1 calc R . . 
C18 C 0.37521(11) 0.7161(2) -0.23787(14) 0.0313(4) Uani 1 1 d . . . 
H18A H 0.3591 0.7780 -0.3128 0.047 Uiso 1 1 calc R . . 
H18B H 0.3424 0.6154 -0.2650 0.047 Uiso 1 1 calc R . . 
H18C H 0.4386 0.6937 -0.1861 0.047 Uiso 1 1 calc R . . 
  
loop_ 
 _atom_site_aniso_label 
 _atom_site_aniso_U_11 
 _atom_site_aniso_U_22 
 _atom_site_aniso_U_33 
 _atom_site_aniso_U_23 
 _atom_site_aniso_U_13 
 _atom_site_aniso_U_12 
Zn1 0.01807(10) 0.01994(11) 0.01853(10) 0.000 0.01124(9) 0.000 
O1 0.0218(5) 0.0257(6) 0.0250(5) 0.0074(4) 0.0148(5) 0.0035(4) 
O2 0.0412(7) 0.0359(6) 0.0375(6) 0.0132(5) 0.0332(6) 0.0107(5) 
O3 0.0414(6) 0.0185(5) 0.0246(5) 0.0036(4) 0.0204(5) 0.0067(5) 
O4 0.0463(7) 0.0280(6) 0.0229(5) 0.0079(4) 0.0247(5) 0.0105(5) 
N1 0.0198(6) 0.0200(6) 0.0160(5) 0.0032(4) 0.0110(5) 0.0001(5) 
C1 0.0189(7) 0.0177(6) 0.0186(6) 0.0014(5) 0.0105(6) -0.0033(5) 
C2 0.0233(7) 0.0245(7) 0.0222(7) 0.0090(6) 0.0118(6) 0.0009(6) 
C3 0.0299(8) 0.0242(7) 0.0203(7) 0.0056(6) 0.0157(6) -0.0022(6) 
C4 0.0283(7) 0.0216(9) 0.0255(7) 0.0012(5) 0.0201(6) -0.0016(5) 
C5 0.0224(7) 0.0198(7) 0.0190(6) 0.0023(5) 0.0133(6) 0.0004(5) 
C6 0.0195(7) 0.0170(6) 0.0166(6) -0.0004(5) 0.0109(6) -0.0032(5) 
C7 0.0495(11) 0.0461(11) 0.0574(12) 0.0226(10) 0.0454(11) 0.0182(9) 
C8 0.0175(6) 0.0177(7) 0.0171(6) 0.0019(5) 0.0095(6) 0.0006(5) 
C9 0.0213(7) 0.0264(8) 0.0163(7) 0.0045(6) 0.0118(6) 0.0018(6) 
C10 0.0252(7) 0.0265(8) 0.0196(7) 0.0054(6) 0.0130(6) -0.0006(6) 
C11 0.0190(7) 0.0235(7) 0.0192(7) 0.0046(6) 0.0113(6) -0.0001(6) 
C12 0.0250(6) 0.0233(9) 0.0181(6) 0.0007(6) 0.0144(5) 0.0022(6) 
C13 0.0232(7) 0.0180(7) 0.0212(7) 0.0022(5) 0.0134(6) 0.0019(5) 
C14 0.0225(6) 0.0227(8) 0.0183(6) 0.0014(6) 0.0128(5) 0.0013(7) 
C15 0.0269(7) 0.0199(7) 0.0244(7) -0.0019(6) 0.0173(7) -0.0001(6) 
C16 0.0260(7) 0.0171(7) 0.0276(8) 0.0043(6) 0.0163(7) 0.0006(6) 
C17 0.0285(8) 0.0231(8) 0.0318(8) -0.0025(6) 0.0158(7) 0.0051(6) 
C18 0.0375(8) 0.0391(12) 0.0225(7) 0.0050(6) 0.0203(7) 0.0102(7) 
  
_geom_special_details 
; 
 All esds (except the esd in the dihedral angle between two l.s. planes) 
 are estimated using the full covariance matrix.  The cell esds are taken 
 into account individually in the estimation of esds in distances, angles 
 and torsion angles; correlations between esds in cell parameters are only 
 used when they are defined by crystal symmetry.  An approximate (isotropic) 
 treatment of cell esds is used for estimating esds involving l.s. planes. 
; 
  
loop_ 
 _geom_bond_atom_site_label_1 
 _geom_bond_atom_site_label_2 
 _geom_bond_distance 
 _geom_bond_site_symmetry_2 
 _geom_bond_publ_flag 
Zn1 O1 1.9188(10) . ? 
Zn1 O1 1.9189(10) 2_656 ? 
Zn1 N1 2.0005(12) 2_656 ? 
Zn1 N1 2.0005(12) . ? 
O1 C1 1.3221(17) . ? 
O2 C4 1.3836(17) . ? 
O2 C7 1.425(2) . ? 
O3 C13 1.3646(17) . ? 
O3 C17 1.4275(18) . ? 
O4 C14 1.3706(16) . ? 
O4 C18 1.4142(17) . ? 
N1 C8 1.2908(17) . ? 
N1 C9 1.4692(17) . ? 
C1 C6 1.4120(19) . ? 
C1 C2 1.4251(19) . ? 
C2 C3 1.369(2) . ? 
C2 H2A 0.9500 . ? 
C3 C4 1.399(2) . ? 
C3 H3A 0.9500 . ? 
C4 C5 1.3744(19) . ? 
C5 C6 1.4201(19) . ? 
C5 H5A 0.9500 . ? 
C6 C8 1.4471(18) . ? 
C7 H7A 0.9800 . ? 
C7 H7B 0.9800 . ? 
C7 H7C 0.9800 . ? 
C8 H8A 0.9500 . ? 
C9 C10 1.527(2) . ? 
C9 H9A 0.9900 . ? 
C9 H9B 0.9900 . ? 
C10 C11 1.5117(19) . ? 
C10 H10A 0.9900 . ? 
C10 H10B 0.9900 . ? 
C11 C16 1.384(2) . ? 
C11 C12 1.397(2) . ? 
C12 C13 1.3862(19) . ? 
C12 H12A 0.9500 . ? 
C13 C14 1.400(2) . ? 
C14 C15 1.389(2) . ? 
C15 C16 1.396(2) . ? 
C15 H15A 0.9500 . ? 
C16 H16A 0.9500 . ? 
C17 H17A 0.9800 . ? 
C17 H17B 0.9800 . ? 
C17 H17C 0.9800 . ? 
C18 H18A 0.9800 . ? 
C18 H18B 0.9800 . ? 
C18 H18C 0.9800 . ? 
  
loop_ 
 _geom_angle_atom_site_label_1 
 _geom_angle_atom_site_label_2 
 _geom_angle_atom_site_label_3 
 _geom_angle 
 _geom_angle_site_symmetry_1 
 _geom_angle_site_symmetry_3 
 _geom_angle_publ_flag 
O1 Zn1 O1 128.53(7) . 2_656 ? 
O1 Zn1 N1 109.13(5) . 2_656 ? 
O1 Zn1 N1 96.69(4) 2_656 2_656 ? 
O1 Zn1 N1 96.69(4) . . ? 
O1 Zn1 N1 109.13(5) 2_656 . ? 
N1 Zn1 N1 118.46(7) 2_656 . ? 
C1 O1 Zn1 123.30(9) . . ? 
C4 O2 C7 115.90(11) . . ? 
C13 O3 C17 117.27(12) . . ? 
C14 O4 C18 117.03(12) . . ? 
C8 N1 C9 118.16(12) . . ? 
C8 N1 Zn1 121.03(9) . . ? 
C9 N1 Zn1 120.81(9) . . ? 
O1 C1 C6 125.21(12) . . ? 
O1 C1 C2 118.11(13) . . ? 
C6 C1 C2 116.68(13) . . ? 
C3 C2 C1 122.17(14) . . ? 
C3 C2 H2A 118.9 . . ? 
C1 C2 H2A 118.9 . . ? 
C2 C3 C4 120.69(13) . . ? 
C2 C3 H3A 119.7 . . ? 
C4 C3 H3A 119.7 . . ? 
C5 C4 O2 124.93(13) . . ? 
C5 C4 C3 119.10(13) . . ? 
O2 C4 C3 115.97(12) . . ? 
C4 C5 C6 121.17(13) . . ? 
C4 C5 H5A 119.4 . . ? 
C6 C5 H5A 119.4 . . ? 
C1 C6 C5 120.18(12) . . ? 
C1 C6 C8 125.30(12) . . ? 
C5 C6 C8 114.49(12) . . ? 
O2 C7 H7A 109.5 . . ? 
O2 C7 H7B 109.5 . . ? 
H7A C7 H7B 109.5 . . ? 
O2 C7 H7C 109.5 . . ? 
H7A C7 H7C 109.5 . . ? 
H7B C7 H7C 109.5 . . ? 
N1 C8 C6 126.52(13) . . ? 
N1 C8 H8A 116.7 . . ? 
C6 C8 H8A 116.7 . . ? 
N1 C9 C10 110.45(11) . . ? 
N1 C9 H9A 109.6 . . ? 
C10 C9 H9A 109.6 . . ? 
N1 C9 H9B 109.6 . . ? 
C10 C9 H9B 109.6 . . ? 
H9A C9 H9B 108.1 . . ? 
C11 C10 C9 111.77(12) . . ? 
C11 C10 H10A 109.3 . . ? 
C9 C10 H10A 109.3 . . ? 
C11 C10 H10B 109.3 . . ? 
C9 C10 H10B 109.3 . . ? 
H10A C10 H10B 107.9 . . ? 
C16 C11 C12 118.60(13) . . ? 
C16 C11 C10 120.41(14) . . ? 
C12 C11 C10 120.98(14) . . ? 
C13 C12 C11 121.15(13) . . ? 
C13 C12 H12A 119.4 . . ? 
C11 C12 H12A 119.4 . . ? 
O3 C13 C12 124.65(13) . . ? 
O3 C13 C14 115.67(13) . . ? 
C12 C13 C14 119.67(13) . . ? 
O4 C14 C15 124.74(13) . . ? 
O4 C14 C13 115.63(14) . . ? 
C15 C14 C13 119.64(12) . . ? 
C14 C15 C16 119.88(13) . . ? 
C14 C15 H15A 120.1 . . ? 
C16 C15 H15A 120.1 . . ? 
C11 C16 C15 121.04(14) . . ? 
C11 C16 H16A 119.5 . . ? 
C15 C16 H16A 119.5 . . ? 
O3 C17 H17A 109.5 . . ? 
O3 C17 H17B 109.5 . . ? 
H17A C17 H17B 109.5 . . ? 
O3 C17 H17C 109.5 . . ? 
H17A C17 H17C 109.5 . . ? 
H17B C17 H17C 109.5 . . ? 
O4 C18 H18A 109.5 . . ? 
O4 C18 H18B 109.5 . . ? 
H18A C18 H18B 109.5 . . ? 
O4 C18 H18C 109.5 . . ? 
H18A C18 H18C 109.5 . . ? 
H18B C18 H18C 109.5 . . ? 
  
_diffrn_measured_fraction_theta_max    0.997 
_diffrn_reflns_theta_full              30.49 
_diffrn_measured_fraction_theta_full   0.997 
_refine_diff_density_max    0.608 
_refine_diff_density_min   -0.298 
_refine_diff_density_rms    0.045
