Repository: KirillKulaev/DeepFit

# DeepFit: Physically and Chemically Informed XAS-Structure Fitting Made Simple

DeepFit is a deep learning approach for physically and chemically informed on-the-fly XANES spectra analysis. This package provides a unified framework for quantitative XANES analysis that combines spectroscopic sensitivity with quantum-chemical energy constraints.

## Usage Examples

### Spectrum Prediction

```python

# Predict spectrum for a given structure
from deepfit_package import Net, Structure
model = Net()

xyz = """Rh 0.0 0.0 0.0
O  1.8  0.0  0.0
O  0.0  1.8  0.0
O  0.0  0.0  1.8
O -0.9 -0.9 -0.9
"""

struct = Structure(xyz, absorber='Rh', charge=0, device='cpu')
predicted_spectrum = model(struct.data)
```

### Structure Refinement

```python

# Structure refinement
import deepfit_package
from deepfit_package import DeepFit, Structure, Net

# Create a structure from XYZ coordinates
xyz = """Rh 0.0 0.0 0.0
O  1.8  0.0  0.0
O  0.0  1.8  0.0
O  0.0  0.0  1.8
O -0.9 -0.9 -0.9
"""

# Load your experimental spectrum (numpy array)
experimental_spectrum = load_your_spectrum() # change for your actual spectrum loading

struct = Structure(xyz, absorber='Rh', charge=0, device='cpu') # Nota Bene: spin states for unpaired electron number, not the spin multiplicity number!
deepfit = DeepFit(struct,
                  spectrum,
                  model=Net(device='cpu'),
                  path2xtb='../xtb', # path for xtb.exe file for forces estimation
                  step_speed=0.125,
                  forces_coeff=2., # Balance between spectral fit and energy minimization
                  fit_edges=(1.5, 8)) # Boundaries of k, on which the spectrum differences are calculated

refined_structure, refined_spectra = deepfit.run(verbose=1,
                                                 num_steps=200,
                                                 final_geomopt_steps=0, 
                                                 distance_weightning=True)
```

## Method Overview

DeepFit is a method for structure-XAS fitting. The optimization objective combines spectral agreement and chemical plausibility:

```math
R^* = \arg\min_{R} \left[ D[X,\mathbf{R},\chi(k)] + \lambda E(\mathbf{R}) \right]
```

Where:
- $D(X,\mathbf{R},\chi(k))$ is the spectral deviation between predicted and experimental spectra
- $E(\mathbf{R})$ is energy of the system
- $\lambda$ is a parameter balancing spectroscopic and energetic constraints

## Citation

If you use DeepFit in your research, please cite:

```bibtex
@article{deepfit2025,
  title={DeepFit: physically and chemically informed XAS-Structure fitting made simple},
  author={Kulaev Kirill, Protsenko Bogdan, Alexander Guda, Sergey Guda, Mikhail Soldatov, Alexander Soldatov and others},
  url={http://dx.doi.org/10.26434/chemrxiv-2025-xn5zb-v2},
  journal={To be published},
  year={2025}
}
```

File: data/scXRD_and_XAS/Zn_b397/B_397_rev.cif

#======================================================================
# CRYSTAL DATA
#----------------------------------------------------------------------
data_VESTA_phase_1

_chemical_name_common                  ''
_cell_length_a                         13.47360(10)
_cell_length_b                         17.9671(2)
_cell_length_c                         20.6311(2)
_cell_angle_alpha                      90.000000
_cell_angle_beta                       98.6590(10)
_cell_angle_gamma                      90.000000
_cell_volume                           4937.481279
_space_group_name_H-M_alt              'P 21/c'
_space_group_IT_number                 14

loop_
_space_group_symop_operation_xyz
   'x, y, z'
   '-x, -y, -z'
   '-x, y+1/2, -z+1/2'
   'x, -y+1/2, z+1/2'

loop_
   _atom_site_label
   _atom_site_occupancy
   _atom_site_fract_x
   _atom_site_fract_y
   _atom_site_fract_z
   _atom_site_adp_type
   _atom_site_U_iso_or_equiv
   _atom_site_type_symbol
   Zn1        1.0     0.42216(2)   0.62687(2)   0.63294(2)  Uani  0.019781 Zn
   S1         1.0     0.56728(3)   0.51655(2)   0.70294(2)  Uani  0.024347 S
   S2         1.0     0.21959(3)   0.57661(2)   0.65589(2)  Uani  0.023819 S
   O2         1.0     0.54295(9)   0.50211(7)   0.63356(6)  Uani  0.027932 O
   O4         1.0     0.11971(9)   0.60566(7)   0.63692(6)  Uani  0.031867 O
   O1         1.0     0.54217(10)  0.45866(7)   0.74635(6)  Uani  0.032430 O
   O3         1.0     0.27971(10)  0.60944(7)   0.71267(6)  Uani  0.029398 O
   N3         1.0     0.41544(10)  0.73487(7)   0.66341(6)  Uani  0.022828 N
   N4         1.0     0.46656(10)  0.63252(7)   0.54355(6)  Uani  0.020583 N
   N1         1.0     0.51367(10)  0.59553(7)   0.71244(6)  Uani  0.022790 N
   N2         1.0     0.28839(10)  0.58321(8)   0.59873(7)  Uani  0.023448 N
   C27        1.0     0.56709(11)  0.65396(9)   0.53728(7)  Uani  0.020982 C
   C1         1.0     0.24902(12)  0.56958(9)   0.53345(8)  Uani  0.022607 C
   C6         1.0     0.30424(12)  0.59040(8)   0.48268(8)  Uani  0.022125 C
   C8         1.0     0.52166(12)  0.63122(9)   0.77336(8)  Uani  0.023735 C
   C4         1.0     0.16453(13)  0.55447(10)  0.39918(8)  Uani  0.028521 C
   H4         1.0     0.133998     0.552979     0.354583    Uiso  0.034000 H
   C14        1.0     0.44393(13)  0.75327(9)   0.72352(8)  Uani  0.026297 C
   H14        1.0     0.434701     0.804003     0.734136    Uiso  0.032000 H
   C7         1.0     0.40696(12)  0.61707(9)   0.49046(7)  Uani  0.022430 C
   H7         1.0     0.433967     0.624112     0.450936    Uiso  0.027000 H
   C5         1.0     0.25941(12)  0.58319(9)   0.41678(8)  Uani  0.025888 C
   H5         1.0     0.296017     0.598722     0.383248    Uiso  0.031000 H
   C13        1.0     0.56383(13)  0.59686(10)  0.83227(8)  Uani  0.029668 C
   H13        1.0     0.585621     0.546625     0.831469    Uiso  0.036000 H
   C15        1.0     0.38029(13)  0.79215(9)   0.61764(8)  Uani  0.027775 C
   C32        1.0     0.61048(12)  0.71353(9)   0.57443(8)  Uani  0.025086 C
   H32        1.0     0.574699     0.737774     0.604687    Uiso  0.030000 H
   C28        1.0     0.62202(12)  0.61681(9)   0.49507(8)  Uani  0.024558 C
   H28        1.0     0.594130     0.574743     0.471017    Uiso  0.029000 H
   C31        1.0     0.70595(13)  0.73733(10)  0.56713(8)  Uani  0.026420 C
   H31        1.0     0.734850     0.778080     0.592615    Uiso  0.032000 H
   C39        1.0     0.69826(13)  0.53250(9)   0.72275(8)  Uani  0.027502 C
   C3         1.0     0.11463(13)  0.52765(10)  0.44883(9)  Uani  0.030154 C
   H3         1.0     0.051356     0.503922     0.437660    Uiso  0.036000 H
   C30        1.0     0.76073(12)  0.70290(9)   0.52325(8)  Uani  0.024284 C
   C11        1.0     0.54373(16)  0.70759(12)  0.89544(9)  Uani  0.036612 C
   H11        1.0     0.551812     0.733078     0.936243    Uiso  0.044000 H
   C46        1.0     0.20866(13)  0.48073(9)   0.67278(8)  Uani  0.025850 C
   C29        1.0     0.71760(12)  0.64150(10)  0.48833(8)  Uani  0.026560 C
   H29        1.0     0.754420     0.616051     0.459334    Uiso  0.032000 H
   C9         1.0     0.48858(13)  0.70592(10)  0.77730(8)  Uani  0.026823 C
   C10        1.0     0.50118(16)  0.74229(11)  0.83859(9)  Uani  0.033937 C
   H10        1.0     0.479543     0.792442     0.840651    Uiso  0.041000 H
   C16        0.6400  0.4366(4)    0.8616(4)    0.6240(4)   Uani  0.025041 C
   H16        0.6400  0.493306     0.868492     0.656887    Uiso  0.030000 H
   C2         1.0     0.15547(12)  0.53495(10)  0.51380(9)  Uani  0.027705 C
   H2         1.0     0.119454     0.516037     0.546435    Uiso  0.033000 H
   C43        1.0     0.84564(14)  0.59613(10)  0.70003(9)  Uani  0.031201 C
   H43        1.0     0.877374     0.628087     0.672719    Uiso  0.037000 H
   C51        1.0     0.29482(14)  0.43795(11)  0.68383(10) Uani  0.034730 C
   H51        1.0     0.358057     0.459144     0.679422    Uiso  0.042000 H
   C12        1.0     0.57440(14)  0.63449(12)  0.89147(9)  Uani  0.034498 C
   H12        1.0     0.603424     0.609493     0.930310    Uiso  0.041000 H
   C44        1.0     0.74464(13)  0.57959(9)   0.68315(8)  Uani  0.028522 C
   H44        1.0     0.707292     0.600373     0.644674    Uiso  0.034000 H
   C40        1.0     0.75300(14)  0.49996(11)  0.77761(9)  Uani  0.034079 C
   H40        1.0     0.721719     0.466300     0.803744    Uiso  0.041000 H
   C33        1.0     0.85926(12)  0.73694(10)  0.51127(8)  Uani  0.026111 C
   H33        1.0     0.886875     0.765785     0.551403    Uiso  0.031000 H
   C38        1.0     0.83760(13)  0.79261(10)  0.45430(9)  Uani  0.030046 C
   H38A       1.0     0.806718     0.765909     0.414327    Uiso  0.036000 H
   H38B       1.0     0.788896     0.830223     0.465033    Uiso  0.036000 H
   C47        1.0     0.11602(13)  0.45014(10)  0.67851(8)  Uani  0.029690 C
   H47        1.0     0.056910     0.479595     0.670327    Uiso  0.036000 H
   C36        1.0     1.01187(14)  0.77566(11)  0.42773(9)  Uani  0.034923 C
   H36A       1.0     1.073973     0.802131     0.421032    Uiso  0.042000 H
   H36B       1.0     0.987361     0.747401     0.387287    Uiso  0.042000 H
   C50        1.0     0.28816(17)  0.36403(11)  0.70134(10) Uani  0.039545 C
   H50        1.0     0.347287     0.334509     0.708632    Uiso  0.047000 H
   C49        1.0     0.19641(17)  0.33221(10)  0.70846(9)  Uani  0.037879 C
   C37        1.0     0.93278(14)  0.83191(11)  0.44059(10) Uani  0.035079 C
   H37A       1.0     0.916401     0.864817     0.401973    Uiso  0.042000 H
   H37B       1.0     0.959714     0.863236     0.478683    Uiso  0.042000 H
   C34        1.0     0.93968(13)  0.68141(11)  0.49816(10) Uani  0.034242 C
   H34A       1.0     0.913576     0.650495     0.459626    Uiso  0.041000 H
   H34B       1.0     0.955996     0.648009     0.536441    Uiso  0.041000 H
   C42        1.0     0.90146(14)  0.56641(11)  0.75668(9)  Uani  0.033932 C
   C35        1.0     1.03510(13)  0.72182(11)  0.48536(10) Uani  0.036111 C
   H35A       1.0     1.064115     0.749697     0.525127    Uiso  0.043000 H
   H35B       1.0     1.085336     0.684857     0.475668    Uiso  0.043000 H
   C41        1.0     0.85434(16)  0.51711(12)  0.79406(9)  Uani  0.037396 C
   H41        1.0     0.892078     0.494661     0.831604    Uiso  0.045000 H
   C48        1.0     0.11058(16)  0.37595(11)  0.69634(9)  Uani  0.037789 C
   H48        1.0     0.047197     0.354739     0.700314    Uiso  0.045000 H
   C20        0.6400  0.3039(7)    0.7833(4)    0.5712(4)   Uani  0.030591 C
   H20        0.6400  0.270516     0.736615     0.566632    Uiso  0.037000 H
   C17        0.6400  0.4029(4)    0.9174(2)    0.57933(18) Uani  0.026033 C
   H17        0.6400  0.438025     0.963406     0.581849    Uiso  0.031000 H
   C45        1.0     1.00952(16)  0.58929(14)  0.77710(11) Uani  0.043825 C
   H45A       1.0     1.012864     0.629154     0.809778    Uiso  0.066000 H
   H45B       1.0     1.037318     0.607148     0.738695    Uiso  0.066000 H
   H45C       1.0     1.048480     0.546414     0.796073    Uiso  0.066000 H
   C52        1.0     0.1919(2)    0.25271(12)  0.73116(11) Uani  0.052505 C
   H52A       1.0     0.237753     0.222144     0.709795    Uiso  0.079000 H
   H52B       1.0     0.123217     0.233850     0.719622    Uiso  0.079000 H
   H52C       1.0     0.211624     0.250450     0.778813    Uiso  0.079000 H
   C18        0.6400  0.3203(4)    0.9084(2)    0.5313(2)   Uani  0.025887 C
   C26        0.6400  0.3553(5)    0.9711(4)    0.4291(4)   Uani  0.041683 C
   H26A       0.6400  0.342688     0.924668     0.403428    Uiso  0.050000 H
   H26B       0.6400  0.426805     0.971415     0.449179    Uiso  0.050000 H
   C19        0.6400  0.2703(4)    0.8405(4)    0.5285(4)   Uani  0.034708 C
   H19        0.6400  0.212345     0.833254     0.496721    Uiso  0.042000 H
   C23        0.6400  0.1584(4)    1.0411(4)    0.4082(4)   Uani  0.039101 C
   H23A       0.6400  0.086913     1.040767     0.388012    Uiso  0.047000 H
   H23B       0.6400  0.170734     1.087172     0.434554    Uiso  0.047000 H
   C21        0.6400  0.2903(2)    0.97144(16)  0.48322(16) Uani  0.030722 C
   H21        0.6400  0.304726     1.019001     0.508033    Uiso  0.037000 H
   C24        0.6400  0.2240(4)    1.0410(2)    0.35497(18) Uani  0.047195 C
   H24A       0.6400  0.210921     1.086639     0.328223    Uiso  0.057000 H
   H24B       0.6400  0.206354     0.997623     0.325865    Uiso  0.057000 H
   C22        0.6400  0.1796(2)    0.9735(2)    0.45309(16) Uani  0.034598 C
   H22A       0.6400  0.137445     0.975851     0.488398    Uiso  0.042000 H
   H22B       0.6400  0.162215     0.927401     0.427577    Uiso  0.042000 H
   C25        0.6400  0.3355(4)    1.0373(4)    0.3831(2)   Uani  0.052247 C
   H25A       0.6400  0.375760     1.032438     0.346948    Uiso  0.063000 H
   H25B       0.6400  0.355822     1.083831     0.407222    Uiso  0.063000 H
   C16A       0.3600  0.4087(7)    0.8604(7)    0.6120(5)   Uani  0.025041 C
   H16A       0.3600  0.459325     0.879014     0.645123    Uiso  0.030000 H
   C17A       0.3600  0.3710(7)    0.9092(4)    0.5611(4)   Uani  0.026033 C
   H17A       0.3600  0.395585     0.958777     0.561544    Uiso  0.031000 H
   C18A       0.3600  0.2988(5)    0.8863(4)    0.5107(4)   Uani  0.024063 C
   C19A       0.3600  0.2632(7)    0.8148(5)    0.5111(4)   Uani  0.030305 C
   H19A       0.3600  0.214809     0.798310     0.475763    Uiso  0.037000 H
   C20A       0.3600  0.2969(14)   0.7649(7)    0.5632(9)   Uani  0.030591 C
   H20A       0.3600  0.269113     0.716377     0.564472    Uiso  0.037000 H
   C21A       0.3600  0.2631(4)    0.9375(4)    0.4524(2)   Uani  0.027684 C
   H21A       0.3600  0.208248     0.910995     0.423323    Uiso  0.034000 H
   C26A       0.3600  0.3492(11)   0.9504(7)    0.4129(7)   Uani  0.036088 C
   H26C       0.3600  0.371578     0.902161     0.396998    Uiso  0.043000 H
   H26D       0.3600  0.406771     0.973457     0.441314    Uiso  0.043000 H
   C25A       0.3600  0.3137(5)    1.0024(4)    0.3534(4)   Uani  0.036787 C
   H25C       0.3600  0.370938     1.012836     0.329796    Uiso  0.044000 H
   H25D       0.3600  0.261101     0.976790     0.322655    Uiso  0.044000 H
   C23A       0.3600  0.1867(8)    1.0616(5)    0.4141(7)   Uani  0.038998 C
   H23C       0.3600  0.129602     1.038421     0.385370    Uiso  0.047000 H
   H23D       0.3600  0.163735     1.109980     0.429452    Uiso  0.047000 H
   C24A       0.3600  0.2726(5)    1.0747(4)    0.3752(4)   Uani  0.038000 C
   H24C       0.3600  0.248351     1.105476     0.336204    Uiso  0.046000 H
   H24D       0.3600  0.326935     1.102392     0.402620    Uiso  0.046000 H
   C22A       0.3600  0.2196(4)    1.0105(4)    0.4740(4)   Uani  0.029456 C
   H22C       0.3600  0.270703     1.036306     0.505639    Uiso  0.036000 H
   H22D       0.3600  0.161016     0.999672     0.496306    Uiso  0.036000 H

loop_
   _atom_site_aniso_label
   _atom_site_aniso_U_11
   _atom_site_aniso_U_22
   _atom_site_aniso_U_33
   _atom_site_aniso_U_12
   _atom_site_aniso_U_13
   _atom_site_aniso_U_23
   Zn1	 0.02282  0.01714  0.02019 -0.00137  0.00586  0.00042
   S1	 0.02744  0.01920  0.02639  0.00308  0.00402  0.00054
   S2	 0.02545  0.02079  0.02746 -0.00195  0.01126  0.00143
   O2	 0.03190  0.02290  0.02870  0.00260  0.00360 -0.00320
   O4	 0.02760  0.02960  0.04130  0.00310  0.01460  0.00460
   O1	 0.03790  0.02380  0.03510  0.00030  0.00390  0.00610
   O3	 0.03610  0.02510  0.02960 -0.00470  0.01340 -0.00220
   N3	 0.02680  0.01800  0.02510  0.00000  0.00850  0.00040
   N4	 0.02140  0.01860  0.02300 -0.00260  0.00740  0.00050
   N1	 0.02600  0.02050  0.02220  0.00390  0.00470 -0.00030
   N2	 0.02230  0.02390  0.02550 -0.00350  0.00800  0.00290
   C27	 0.02170  0.02090  0.02120 -0.00160  0.00600  0.00360
   C1	 0.02130  0.01850  0.02850 -0.00020  0.00530  0.00060
   C6	 0.02210  0.01910  0.02600 -0.00070  0.00630 -0.00230
   C8	 0.02220  0.02710  0.02250 -0.00120  0.00530 -0.00080
   C4	 0.02560  0.03020  0.02920 -0.00090  0.00230 -0.00650
   C14	 0.03410  0.01920  0.02770  0.00050  0.01150 -0.00220
   C7	 0.02410  0.02280  0.02170 -0.00050  0.00770  0.00010
   C5	 0.02540  0.02640  0.02690 -0.00030  0.00730 -0.00390
   C13	 0.02900  0.03220  0.02760  0.00360  0.00360  0.00070
   C15	 0.03500  0.02060  0.03070  0.00580  0.01460  0.00500
   C32	 0.02730  0.02730  0.02180 -0.00400  0.00740 -0.00070
   C28	 0.02360  0.02250  0.02810 -0.00090  0.00560 -0.00100
   C31	 0.02820  0.02830  0.02290 -0.00730  0.00430 -0.00030
   C39	 0.02850  0.02250  0.03150  0.00550  0.00450 -0.00480
   C3	 0.02200  0.02980  0.03810 -0.00440  0.00270 -0.00250
   C30	 0.02140  0.02760  0.02400 -0.00150  0.00390  0.00600
   C11	 0.04350  0.04270  0.02350 -0.00450  0.00460 -0.00890
   C46	 0.03290  0.02320  0.02320 -0.00590  0.00990  0.00000
   C29	 0.02430  0.02670  0.03010  0.00090  0.00870  0.00000
   C9	 0.03060  0.02670  0.02430 -0.00100  0.00780 -0.00210
   C10	 0.04310  0.03030  0.02950 -0.00030  0.00900 -0.00690
   C16	 0.03200  0.02130  0.02000 -0.00500 -0.00200 -0.00280
   C2	 0.02270  0.02790  0.03310 -0.00310  0.00610  0.00330
   C43	 0.03250  0.02770  0.03480  0.00180  0.00960 -0.00800
   C51	 0.03480  0.02770  0.04360 -0.00050  0.01210  0.00490
   C12	 0.03370  0.04420  0.02410  0.00040 -0.00050  0.00140
   C44	 0.03150  0.02370  0.03050  0.00420  0.00510 -0.00310
   C40	 0.03350  0.03370  0.03550  0.00850  0.00670  0.00210
   C33	 0.02240  0.02980  0.02660 -0.00430  0.00520  0.00450
   C38	 0.02460  0.03210  0.03390 -0.00180  0.00590  0.00770
   C47	 0.03130  0.03020  0.02750 -0.00820  0.00420  0.00110
   C36	 0.02750  0.04290  0.03640 -0.00730  0.01140  0.00450
   C50	 0.05200  0.02750  0.03960  0.00580  0.00840  0.00490
   C49	 0.06230  0.02370  0.02620 -0.01060  0.00200  0.00140
   C37	 0.03020  0.03520  0.04090 -0.00330  0.00880  0.01260
   C34	 0.02510  0.03180  0.04750 -0.00050  0.01090  0.01010
   C42	 0.02980  0.03850  0.03420  0.00800  0.00710 -0.01310
   C35	 0.02360  0.03620  0.05000 -0.00020  0.01030  0.00940
   C41	 0.03300  0.04340  0.03450  0.01190  0.00090 -0.00070
   C48	 0.04710  0.03340  0.03220 -0.01860  0.00380  0.00330
   C20	 0.03080  0.01800  0.04100 -0.01000 -0.00100  0.00800
   C17	 0.03400  0.01680  0.02600 -0.00680  0.00030 -0.00080
   C45	 0.02950  0.06080  0.04180  0.00230  0.00740 -0.01520
   C52	 0.08670  0.02770  0.03960 -0.01460 -0.00190  0.00710
   C18	 0.03100  0.01680  0.02800 -0.00560 -0.00160  0.00230
   C26	 0.03350  0.04300  0.05000  0.00500  0.01100  0.01800
   C19	 0.03590  0.02400  0.04000 -0.00840 -0.00800  0.00860
   C23	 0.04100  0.02900  0.04500  0.00290 -0.00100  0.00700
   C21	 0.03730  0.02050  0.03220 -0.00610 -0.00180  0.00530
   C24	 0.04900  0.04600  0.04240 -0.00840 -0.00670  0.02000
   C22	 0.03740  0.02920  0.03770  0.00500  0.00730  0.00730
   C25	 0.04400  0.06300  0.04900 -0.00900  0.00460  0.02900
   C16A	 0.03200  0.02130  0.02000 -0.00500 -0.00200 -0.00280
   C17A	 0.03400  0.01680  0.02600 -0.00680  0.00030 -0.00080
   C18A	 0.01800  0.02400  0.03000 -0.00400  0.00300 -0.00100
   C19A	 0.02700  0.02400  0.03900 -0.00200  0.00200  0.00500
   C20A	 0.03080  0.01800  0.04100 -0.01000 -0.00100  0.00800
   C21A	 0.03200  0.02200  0.02800  0.00000  0.00110  0.00400
   C26A	 0.05200  0.02500  0.03600  0.01100  0.02200  0.00700
   C25A	 0.05800  0.02800  0.02400  0.00300  0.00500  0.00400
   C23A	 0.04200  0.02000  0.05400  0.00600  0.00400  0.00800
   C24A	 0.05200  0.03000  0.03100  0.00500  0.00300  0.00800
   C22A	 0.02900  0.01900  0.04000  0.00200  0.00400 -0.00500
